Repository: xinhi6716/SiC

# SiC RRAM Machine Learning Project

## 專案概述

本專案以碳化矽 (SiC) 薄膜電阻式記憶體 (RRAM) 為研究案例，建立一套從實驗 I-V curve 資料到機器學習製程最佳化的端到端分析流程。

核心目標：

- 讀取並清洗濺射製程與 I-V curve 原始資料。
- 萃取材料科學與半導體元件分析所需的電性指標。
- 使用 Gaussian Process Regression (GPR) 建立小樣本 surrogate model。
- 使用 Optuna 進行 constrained Bayesian optimization，尋找製程 Sweet Spot。
- 產生論文級圖表與 Markdown 分析報告。
- 擴展為可支援多材料、可推論、可重訓的 MLOps 系統。

## 核心製程特徵

| Feature | 說明 |
|---|---|
| `RF_Power_W` | 射頻磁控濺鍍功率 |
| `Process_Time_Min` | 濺鍍時間 |
| `RTA_Temperature_C` | 快速熱退火溫度；未退火以 25°C 表示 |
| `Has_RTA` | 是否退火；未退火為 0，有退火為 1 |

## 核心預測目標

| Target | 說明 |
|---|---|
| `Forming_Voltage_V` | Forming 電壓 |
| `Operation_Voltage_V` | 操作電壓 |
| `Leakage_Current_A` | 漏電流 |
| `On_Off_Ratio` | 高低阻態開關比 |
| `Endurance_Cycles` | 連續操作次數 |
| `Conduction_Mechanism` | 傳導機制，例如 Ohmic、Poole-Frenkel、Hopping、Schottky Emission |

## 目前資料夾結構

```text
SiC/
├── DATA/
│   ├── cleaned_sic_sputtering_data.csv
│   ├── part3_optuna_trials.csv
│   ├── part3_optuna_pareto_frontier.csv
│   └── materials/
│       └── SiC/
│           └── master_dataset.csv
├── FIGURES/
│   ├── figure_1_pareto_frontier.png
│   └── figure_2_sweet_spot_parameters.png
├── MODELS/
│   └── SiC/
│       ├── *.joblib
│       ├── manifest.json
│       └── training_metrics.csv
├── REPORTS/
│   ├── ml_architecture_blueprint.md
│   ├── project_workflow_architecture.md
│   └── *_analysis.md
├── scripts/
│   └── sic_ml/
│       ├── data_processor.py
│       ├── gpr_model_trainer.py
│       ├── optuna_optimizer.py
│       ├── thesis_visualizer.py
│       └── material_prediction_system.py
├── main_pipeline.py
└── READ.MD
```

## 目標 MLOps 架構

後續重構目標：

```text
SiC/
├── data/
│   ├── raw/
│   ├── processed/
│   └── results/
├── src/
│   ├── data_processor.py
│   ├── gpr_model_trainer.py
│   ├── optuna_optimizer.py
│   ├── thesis_visualizer.py
│   └── material_prediction_system.py
├── outputs/
│   ├── figures/
│   └── models/
└── main_pipeline.py
```

## 主要工作流

```text
cleaned I-V data
    -> DataProcessor
    -> condition-level dataset
    -> GPRModelTrainer
    -> GPR surrogate models with uncertainty
    -> ConstrainedBayesianOptimizer
    -> Optuna trials and Pareto frontier
    -> ThesisVisualizer
    -> publication-quality figures
```

## 主要模組

| 模組 | 職責 |
|---|---|
| `data_processor.py` | 讀取 cleaned I-V data，建立 `Has_RTA`，萃取 condition-level 電性指標 |
| `gpr_model_trainer.py` | 訓練 GPR，執行 LOOCV，輸出 mean/std/95% CI |
| `optuna_optimizer.py` | 使用 Optuna 執行 constrained multi-objective Bayesian optimization |
| `thesis_visualizer.py` | 產生 Pareto frontier 與 Sweet Spot 參數分佈圖 |
| `material_prediction_system.py` | 多材料註冊、模型推論、新資料 append 與重訓 |
| `main_pipeline.py` | 根目錄單一入口，串接資料前處理、GPR 訓練與 Optuna 最佳化 |

## 快速執行

目前過渡階段可使用根目錄入口：

```powershell
python .\main_pipeline.py --n-trials 100
```

若已完成 MLOps 目錄搬移，建議指定新資料路徑：

```powershell
python .\main_pipeline.py --cleaned-data .\data\processed\cleaned_sic_sputtering_data.csv --n-trials 100
```

產生論文圖表：

```powershell
python .\scripts\sic_ml\thesis_visualizer.py
```

執行多材料預測與重訓示範：

```powershell
python .\scripts\sic_ml\material_prediction_system.py
```

## 最佳化約束

目前 constrained Bayesian optimization 使用：

```text
Objective 1: minimize Leakage_Current_A
Objective 2: maximize Endurance_Cycles

Constraint 1: On_Off_Ratio >= 5
Constraint 2: Operation_Voltage_V <= 3 V
```

## 重要文件

| 文件 | 說明 |
|---|---|
| `REPORTS/ml_architecture_blueprint.md` | ML 架構藍圖 |
| `REPORTS/project_workflow_architecture.md` | 完整工作流、架構與模組引用關係 |
| `REPORTS/ml_model_validation_report.md` | 模型驗證摘要 |
| `REPORTS/ml_optimization_report.md` | 最佳化結果摘要 |

## 下一步

建議下一階段依序進行：

1. 建立標準 MLOps 目錄：`data/`, `src/`, `outputs/`。
2. 將核心模組從 `scripts/sic_ml/` 搬移到 `src/`。
3. 統一路徑設定，移除舊的 `DATA/`, `FIGURES/`, `MODELS/` 硬編碼。
4. 確認 `main_pipeline.py` 可完整執行。
5. 進入 Phase 6：Explainable AI (XAI) for Material Science。

File: DATA/ml_loco_cv_predictions.csv
target,condition_id,y_true,y_pred,y_std
forming_voltage_v,50W_30min_NoRTA25C,0.0999999999999999,0.8901589826121158,0.9714765045560412
forming_voltage_v,50W_30min_RTA300C,0.5499999999999999,1.1301090411737327,0.8999295101389877
forming_voltage_v,50W_30min_RTA400C,0.1,0.7347604572140627,0.9086660555482379
forming_voltage_v,50W_60min_NoRTA25C,0.0999999999999999,1.7637030423802618,0.9932817263934952
forming_voltage_v,50W_60min_RTA300C,2.2,0.0837721179176929,0.34438131529460536
forming_voltage_v,50W_60min_RTA400C,0.1,2.258289693028746,0.4486528339329197
forming_voltage_v,50W_120min_NoRTA25C,0.0999999999999999,1.0271780195235887,0.9815576467915661
forming_voltage_v,50W_120min_RTA400C,2.2,0.8990536729919436,0.9492800817309826
forming_voltage_v,75W_30min_NoRTA25C,0.8999999999999999,1.6218579633158445,0.9416028432512699
forming_voltage_v,75W_30min_RTA300C,1.4000000000000001,1.4862424331748558,0.8904732080682688
forming_voltage_v,75W_30min_RTA400C,1.5,1.2219075060979097,0.8928010972376073
forming_voltage_v,75W_60min_NoRTA25C,2.7,0.7612589351005129,0.8129692183226086
forming_voltage_v,75W_60min_RTA300C,2.6,1.1309451606819865,0.8701096329362284
forming_voltage_v,75W_60min_RTA400C,1.8,1.4775706264530777,0.9197020461337378
forming_voltage_v,75W_120min_NoRTA25C,0.0999999999999999,1.074463304616466,0.9802604224382838
forming_voltage_v,75W_120min_RTA300C,0.1,0.8273607996434713,0.9421518408931405
forming_voltage_v,75W_120min_RTA400C,0.1,0.8022305324192478,0.9393804912635126
operation_voltage_v,50W_30min_NoRTA25C,0.135,0.16827035207919283,0.03543754519191677
operation_voltage_v,50W_30min_RTA300C,0.15,0.1703412687989669,0.03734446280597476
operation_voltage_v,50W_30min_RTA400C,0.12,0.13292688285092855,0.04437444346919197
operation_voltage_v,50W_60min_NoRTA25C,0.155,0.11391448123726486,0.030088353684455726
operation_voltage_v,50W_60min_RTA300C,0.16999999999999998,0.16600211597269468,0.038732229324614266
operation_voltage_v,50W_120min_NoRTA25C,0.06,0.15312345888964574,0.024261087022446275
operation_voltage_v,50W_120min_RTA400C,0.2,0.23644709096206876,0.04226380879575511
operation_voltage_v,75W_30min_NoRTA25C,0.16,0.13266157610303128,0.03604969597950881
operation_voltage_v,75W_30min_RTA300C,0.18,0.15305668950882215,0.03757669905657516
operation_voltage_v,75W_30min_RTA400C,0.135,0.1336502530692143,0.04430395415967585
operation_voltage_v,75W_60min_NoRTA25C,0.15,0.18137499360099743,0.03329172188655501
operation_voltage_v,75W_60min_RTA300C,0.18,0.20395304442528323,0.036813990431813916
operation_voltage_v,75W_120min_NoRTA25C,0.15,0.06146043244456545,0.023839281166713442
operation_voltage_v,75W_120min_RTA300C,0.435,0.2106598929394663,0.03248130740002198
operation_voltage_v,75W_120min_RTA400C,0.24,0.19731227584267658,0.04250020021580691
leakage_current_a,50W_30min_NoRTA25C,0.000174337,0.00015945100488632823,0.008561446536604725
leakage_current_a,50W_30min_RTA300C,4.39083e-05,3.375858891096061e-08,1.6350150880525516e-07
leakage_current_a,50W_30min_RTA400C,0.0003671305,4.053036582789649e-05,0.0031091322313257157
leakage_current_a,50W_60min_NoRTA25C,0.0003288595,4.997016640079793e-05,0.002325184371037622
leakage_current_a,50W_60min_RTA300C,1.717185e-07,4.0629399514036925e-05,0.0005373524560230029
leakage_current_a,50W_120min_NoRTA25C,2.65241e-05,0.00011918518317871255,0.007933778904638667
leakage_current_a,50W_120min_RTA400C,0.000348254,6.098015667572838e-05,0.004953004996514211
leakage_current_a,75W_30min_NoRTA25C,0.000396286,4.493730408433288e-05,0.001981363684344666
leakage_current_a,75W_30min_RTA300C,1.96545e-08,0.00010083864021550386,0.00029395669644690774
leakage_current_a,75W_30min_RTA400C,7.040165e-05,8.814195981440759e-08,4.1384188462826907e-07
leakage_current_a,75W_60min_NoRTA25C,4.08904e-05,0.00022455459674911084,0.00945865680466432
leakage_current_a,75W_60min_RTA300C,5.3e-08,4.493333752712898e-06,0.00019730333004750665
leakage_current_a,75W_120min_NoRTA25C,0.000373016,2.536803924512937e-05,0.001717949716762359
leakage_current_a,75W_120min_RTA300C,0.00038649284999999996,1.2590628480185225e-07,1.678650973624021e-06
leakage_current_a,75W_120min_RTA400C,0.000208951,7.111531458362361e-05,0.006232532573559689
on_off_ratio,50W_30min_NoRTA25C,4.645628741214908,2.8779212938472356,175.64936669731935
on_off_ratio,50W_30min_RTA300C,22.01269463859908,29067.933528011334,112759.89039696858
on_off_ratio,50W_30min_RTA400C,7.059353565250295,156.58735950427146,7110.014032107212
on_off_ratio,50W_60min_NoRTA25C,1.7054738561465776,18.520362130415673,956.3193592123013
on_off_ratio,50W_60min_RTA300C,12973.60398689312,23.222159941596768,401.45188009601287
on_off_ratio,50W_120min_NoRTA25C,7.542935499340608,4.3711101334750495,340.7633035599298
on_off_ratio,50W_120min_RTA400C,1.509671102126609,8.760605776488521,721.2726357566332
on_off_ratio,75W_30min_NoRTA25C,1.4967620806290087,13.39685437884913,734.2186266416935
on_off_ratio,75W_30min_RTA300C,40199.457454702984,22.646237079442166,37.761685769103636
on_off_ratio,75W_30min_RTA400C,32.32591710091514,18725.473358962685,27767.345539010836
on_off_ratio,75W_60min_NoRTA25C,17.987253731927296,2.660404110113858,132.92947046684588
on_off_ratio,75W_60min_RTA300C,18745.283018867925,714.3965997028442,55678.654870147504
on_off_ratio,75W_120min_NoRTA25C,1.164240874803827,14.753295932134444,1049.6263207617455
on_off_ratio,75W_120min_RTA300C,1.2076304833970062,3471.775759903957,74713.7006223558
on_off_ratio,75W_120min_RTA400C,2.743925609353389,5.893318044318157,461.1397057285441
endurance_cycles,50W_60min_NoRTA25C,51.0,38.76179070414208,10.294824766149924
endurance_cycles,50W_120min_RTA400C,30.0,44.2508089407056,10.193161924977653
endurance_cycles,75W_30min_RTA400C,50.0,38.955284450349076,10.567077746704562
endurance_cycles,75W_60min_NoRTA25C,30.0,50.99741123961831,0.33380406872489754
endurance_cycles,75W_120min_NoRTA25C,50.0,38.95528445035005,10.567082509469117
