Repository: xinhi6716/SiC

# SiC RRAM Machine Learning Project

## 專案概述

本專案以碳化矽 (SiC) 薄膜電阻式記憶體 (RRAM) 為研究案例，建立一套從實驗 I-V curve 資料到機器學習製程最佳化的端到端分析流程。

核心目標：

- 讀取並清洗濺射製程與 I-V curve 原始資料。
- 萃取材料科學與半導體元件分析所需的電性指標。
- 使用 Gaussian Process Regression (GPR) 建立小樣本 surrogate model。
- 使用 Optuna 進行 constrained Bayesian optimization，尋找製程 Sweet Spot。
- 產生論文級圖表與 Markdown 分析報告。
- 擴展為可支援多材料、可推論、可重訓的 MLOps 系統。

## 核心製程特徵

| Feature | 說明 |
|---|---|
| `RF_Power_W` | 射頻磁控濺鍍功率 |
| `Process_Time_Min` | 濺鍍時間 |
| `RTA_Temperature_C` | 快速熱退火溫度；未退火以 25°C 表示 |
| `Has_RTA` | 是否退火；未退火為 0，有退火為 1 |

## 核心預測目標

| Target | 說明 |
|---|---|
| `Forming_Voltage_V` | Forming 電壓 |
| `Operation_Voltage_V` | 操作電壓 |
| `Leakage_Current_A` | 漏電流 |
| `On_Off_Ratio` | 高低阻態開關比 |
| `Endurance_Cycles` | 連續操作次數 |
| `Conduction_Mechanism` | 傳導機制，例如 Ohmic、Poole-Frenkel、Hopping、Schottky Emission |

## 目前資料夾結構

```text
SiC/
├── DATA/
│   ├── cleaned_sic_sputtering_data.csv
│   ├── part3_optuna_trials.csv
│   ├── part3_optuna_pareto_frontier.csv
│   └── materials/
│       └── SiC/
│           └── master_dataset.csv
├── FIGURES/
│   ├── figure_1_pareto_frontier.png
│   └── figure_2_sweet_spot_parameters.png
├── MODELS/
│   └── SiC/
│       ├── *.joblib
│       ├── manifest.json
│       └── training_metrics.csv
├── REPORTS/
│   ├── ml_architecture_blueprint.md
│   ├── project_workflow_architecture.md
│   └── *_analysis.md
├── scripts/
│   └── sic_ml/
│       ├── data_processor.py
│       ├── gpr_model_trainer.py
│       ├── optuna_optimizer.py
│       ├── thesis_visualizer.py
│       └── material_prediction_system.py
├── main_pipeline.py
└── READ.MD
```

## 目標 MLOps 架構

後續重構目標：

```text
SiC/
├── data/
│   ├── raw/
│   ├── processed/
│   └── results/
├── src/
│   ├── data_processor.py
│   ├── gpr_model_trainer.py
│   ├── optuna_optimizer.py
│   ├── thesis_visualizer.py
│   └── material_prediction_system.py
├── outputs/
│   ├── figures/
│   └── models/
└── main_pipeline.py
```

## 主要工作流

```text
cleaned I-V data
    -> DataProcessor
    -> condition-level dataset
    -> GPRModelTrainer
    -> GPR surrogate models with uncertainty
    -> ConstrainedBayesianOptimizer
    -> Optuna trials and Pareto frontier
    -> ThesisVisualizer
    -> publication-quality figures
```

## 主要模組

| 模組 | 職責 |
|---|---|
| `data_processor.py` | 讀取 cleaned I-V data，建立 `Has_RTA`，萃取 condition-level 電性指標 |
| `gpr_model_trainer.py` | 訓練 GPR，執行 LOOCV，輸出 mean/std/95% CI |
| `optuna_optimizer.py` | 使用 Optuna 執行 constrained multi-objective Bayesian optimization |
| `thesis_visualizer.py` | 產生 Pareto frontier 與 Sweet Spot 參數分佈圖 |
| `material_prediction_system.py` | 多材料註冊、模型推論、新資料 append 與重訓 |
| `main_pipeline.py` | 根目錄單一入口，串接資料前處理、GPR 訓練與 Optuna 最佳化 |

## 快速執行

目前過渡階段可使用根目錄入口：

```powershell
python .\main_pipeline.py --n-trials 100
```

若已完成 MLOps 目錄搬移，建議指定新資料路徑：

```powershell
python .\main_pipeline.py --cleaned-data .\data\processed\cleaned_sic_sputtering_data.csv --n-trials 100
```

產生論文圖表：

```powershell
python .\scripts\sic_ml\thesis_visualizer.py
```

執行多材料預測與重訓示範：

```powershell
python .\scripts\sic_ml\material_prediction_system.py
```

## 最佳化約束

目前 constrained Bayesian optimization 使用：

```text
Objective 1: minimize Leakage_Current_A
Objective 2: maximize Endurance_Cycles

Constraint 1: On_Off_Ratio >= 5
Constraint 2: Operation_Voltage_V <= 3 V
```

## 重要文件

| 文件 | 說明 |
|---|---|
| `REPORTS/ml_architecture_blueprint.md` | ML 架構藍圖 |
| `REPORTS/project_workflow_architecture.md` | 完整工作流、架構與模組引用關係 |
| `REPORTS/ml_model_validation_report.md` | 模型驗證摘要 |
| `REPORTS/ml_optimization_report.md` | 最佳化結果摘要 |

## 下一步

建議下一階段依序進行：

1. 建立標準 MLOps 目錄：`data/`, `src/`, `outputs/`。
2. 將核心模組從 `scripts/sic_ml/` 搬移到 `src/`。
3. 統一路徑設定，移除舊的 `DATA/`, `FIGURES/`, `MODELS/` 硬編碼。
4. 確認 `main_pipeline.py` 可完整執行。
5. 進入 Phase 6：Explainable AI (XAI) for Material Science。

File: DATA/condition_metric_summary.csv
rf_power_w,process_time_min,rta_condition,rta_temp_c,measurement_type,curve_count,on_off_median,on_off_log10_median,leakage_median_a,operation_voltage_median_v,forming_voltage_median_v,max_abs_current_median_a
50.0,,as_deposited,,endurance,20,1.1013277723053974,0.041910987211127744,3.778315e-05,1.92,,0.00817532
50.0,60.0,as_deposited,,endurance,71,1.0160203115437465,0.006902390136083534,0.000698832,0.16,,0.01000002
50.0,120.0,400C,400.0,endurance,30,1.03023546572087,0.012935621408210992,0.000570601,0.2,,0.01000009
75.0,30.0,400C,400.0,endurance,50,1.0367264200709272,0.01566413378865233,2.2099749999999998e-05,0.6,,0.001156215
75.0,60.0,as_deposited,,endurance,30,1.03023546572087,0.012935621408210992,0.000570601,0.2,,0.01000009
75.0,120.0,as_deposited,,endurance,50,1.01437053098286,0.0061965972117685,0.000656585,0.16999999999999998,,0.01000002
30.0,,as_deposited,,forming,4,1.0,0.0,5.5727e-07,1.0499999999999998,0.65,0.0010000725
50.0,,as_deposited,,forming,2,1.0,0.0,1.1489645e-05,0.85,0.09999999999999999,0.06252255
50.0,30.0,as_deposited,,forming,4,1.0,0.0,7.849855e-05,0.85,0.09999999999999999,0.010000789999999999
50.0,30.0,300C,300.0,forming,4,1.0,0.0,0.0003852079945,0.6,0.55,0.01000006
50.0,30.0,400C,400.0,forming,3,1.0,0.0,0.000960292,0.2,0.1,0.01000007
50.0,60.0,as_deposited,,forming,6,1.0,0.0,3.98935e-05,0.7999999999999999,0.09999999999999999,0.010000470000000001
50.0,60.0,300C,300.0,forming,3,1.0,0.0,9.165e-09,2.2,2.2,0.01000036
50.0,60.0,400C,400.0,forming,2,1.0,0.0,0.0007533794999999999,0.2,0.1,0.010000084999999999
50.0,120.0,as_deposited,,forming,1,1.0,0.0,1.5772e-06,0.8999999999999999,0.09999999999999999,0.00100003
50.0,120.0,400C,400.0,forming,1,1.0,0.0,1.7344e-08,2.2,2.2,0.0100011
75.0,30.0,as_deposited,,forming,3,1.0,0.0,1.02256e-06,0.8999999999999999,0.8999999999999999,0.01000004
75.0,30.0,300C,300.0,forming,2,1.0,0.0,0.00031529202100000003,1.4500000000000002,1.4000000000000001,0.010000084999999999
75.0,30.0,400C,400.0,forming,2,1.0,0.0,0.000421772562,1.55,1.5,0.010000160000000001
75.0,60.0,as_deposited,,forming,3,1.0,0.0,3.3823e-08,2.7,2.7,0.01000072
75.0,60.0,300C,300.0,forming,2,1.0,0.0,1.19095e-08,2.6,2.6,0.010000624999999999
75.0,60.0,400C,400.0,forming,1,1.0,0.0,0.000227448,0.4,1.8,0.01000031
75.0,120.0,as_deposited,,forming,4,1.0,0.0,0.00020880850000000003,0.44999999999999996,0.09999999999999999,0.01000006
75.0,120.0,300C,300.0,forming,3,1.0,0.0,0.000531181,0.2,0.1,0.0100001
75.0,120.0,400C,400.0,forming,1,1.0,0.0,0.000285747,0.4,0.1,0.01000539
30.0,,as_deposited,,iv,2,816.4593003059176,1.8520131184366977,2.5469969499999998e-05,0.055,,0.0010000895000000002
50.0,30.0,as_deposited,,iv,4,4.645628741214908,0.6664725396775363,0.000174337,0.135,,0.010000175
50.0,30.0,300C,300.0,iv,3,22.01269463859908,1.3426732090705442,4.39083e-05,0.15,,0.01000051
50.0,30.0,400C,400.0,iv,4,7.059353565250295,0.6065676670712234,0.0003671305,0.12,,0.01000013
50.0,60.0,as_deposited,,iv,8,1.7054738561465779,0.22608827940280826,0.0003288595,0.155,,0.01000021
50.0,60.0,300C,300.0,iv,4,12973.60398689312,3.901861517792422,1.717185e-07,0.16999999999999998,,0.0100002
50.0,120.0,as_deposited,,iv,113,7.542935499340608,0.8775403940210983,2.6524100000000002e-05,0.06,,0.0010000990000000002
50.0,120.0,400C,400.0,iv,1,1.509671102126609,0.17888234193566033,0.000348254,0.2,,0.01000026
75.0,30.0,as_deposited,,iv,3,1.4967620806290087,0.17515277209872693,0.00039628600000000003,0.16,,0.01000004
75.0,30.0,300C,300.0,iv,2,40199.457454702984,4.595484159474028,1.96545e-08,0.18,,0.01000034
75.0,30.0,400C,400.0,iv,2,32.32591710091514,1.2539184607609877,7.040165e-05,0.135,,0.01000175
75.0,60.0,as_deposited,,iv,5,17.987253731927296,1.2549648609489867,4.0890400000000004e-05,0.15,,0.01000011
75.0,60.0,300C,300.0,iv,2,18745.283018867925,4.272892001845045,5.3e-08,0.18,,0.01000161
75.0,120.0,as_deposited,,iv,5,1.1642408748038273,0.066042842664142,0.00037301600000000005,0.15,,0.01000005
75.0,120.0,300C,300.0,iv,2,1.2076304833970062,0.0772094313690612,0.00038649284999999996,0.435,,0.01000024
75.0,120.0,400C,400.0,iv,1,2.743925609353389,0.4383723330240477,0.000208951,0.24,,0.01000034

File: DATA/ml_condition_level_dataset.csv
RF_Power_W,Process_Time_Min,RTA_Temperature_C,Has_RTA,operation_voltage_v,leakage_current_a,on_off_ratio,hrs_mechanism,lrs_mechanism,iv_curve_count,forming_voltage_v,forming_curve_count,endurance_cycles,endurance_file_count,condition_id
50.0,30.0,25.0,0,0.135,0.000174337,4.645628741214908,Schottky Emission,Ohmic,4.0,0.0999999999999999,4,,,50W_30min_NoRTA25C
50.0,30.0,300.0,1,0.15,4.39083e-05,22.01269463859908,Schottky Emission,Ohmic,3.0,0.5499999999999999,4,,,50W_30min_RTA300C
50.0,30.0,400.0,1,0.12,0.0003671305,7.059353565250295,Ohmic,Ohmic,4.0,0.1,3,,,50W_30min_RTA400C
50.0,60.0,25.0,0,0.155,0.0003288595,1.7054738561465776,Ohmic,Ohmic,8.0,0.0999999999999999,6,51.0,2.0,50W_60min_NoRTA25C
50.0,60.0,300.0,1,0.16999999999999998,1.717185e-07,12973.60398689312,Hopping,Ohmic,4.0,2.2,3,,,50W_60min_RTA300C
50.0,60.0,400.0,1,,,,,,,0.1,2,,,50W_60min_RTA400C
50.0,120.0,25.0,0,0.06,2.65241e-05,7.542935499340608,Schottky Emission,Ohmic,113.0,0.0999999999999999,1,,,50W_120min_NoRTA25C
50.0,120.0,400.0,1,0.2,0.000348254,1.509671102126609,Ohmic,Ohmic,1.0,2.2,1,30.0,1.0,50W_120min_RTA400C
75.0,30.0,25.0,0,0.16,0.000396286,1.4967620806290087,Ohmic,Ohmic,3.0,0.8999999999999999,3,,,75W_30min_NoRTA25C
75.0,30.0,300.0,1,0.18,1.96545e-08,40199.457454702984,Poole-Frenkel,Ohmic,2.0,1.4000000000000001,2,,,75W_30min_RTA300C
75.0,30.0,400.0,1,0.135,7.040165e-05,32.32591710091514,Schottky Emission,Ohmic,2.0,1.5,2,50.0,1.0,75W_30min_RTA400C
75.0,60.0,25.0,0,0.15,4.08904e-05,17.987253731927296,Schottky Emission,Ohmic,5.0,2.7,3,30.0,1.0,75W_60min_NoRTA25C
75.0,60.0,300.0,1,0.18,5.3e-08,18745.283018867925,Hopping,Ohmic,2.0,2.6,2,,,75W_60min_RTA300C
75.0,60.0,400.0,1,,,,,,,1.8,1,,,75W_60min_RTA400C
75.0,120.0,25.0,0,0.15,0.000373016,1.164240874803827,Ohmic,Ohmic,5.0,0.0999999999999999,4,50.0,1.0,75W_120min_NoRTA25C
75.0,120.0,300.0,1,0.435,0.00038649284999999996,1.2076304833970062,Ohmic,Ohmic,2.0,0.1,3,,,75W_120min_RTA300C
75.0,120.0,400.0,1,0.24,0.000208951,2.743925609353389,Ohmic,Ohmic,1.0,0.1,1,,,75W_120min_RTA400C

File: DATA/sweet_spot_ranking.csv
rf_power_w,process_time_min,rta_condition,rta_temp_c,curve_count,on_off_log10_median,leakage_median_a,operation_voltage_median_v,endurance_cycles,score_on_off,score_leakage,score_endurance,endurance_data_available,sweet_spot_score
75.0,30.0,400C,400.0,52,0.01602259597076308,2.2099749999999998e-05,0.6,50.0,0.0018584975761597325,0.32938594808207244,0.9523809523809523,True,0.3541237189544273
50.0,60.0,as_deposited,,79,0.0074958307824406255,0.0006964860000000001,0.16,51.0,0.0,0.0,1.0,True,0.25
75.0,120.0,as_deposited,,55,0.008388537233041327,0.0006549850000000001,0.16999999999999998,50.0,0.000194574699551445,0.0058646725733332294,0.9523809523809523,True,0.2402257033757253
75.0,30.0,300C,300.0,2,4.595484159474028,1.96545e-08,0.18,,1.0,1.0,0.0,False,0.1875
75.0,60.0,300C,300.0,2,4.272892001845045,5.3e-08,0.18,,0.9296876682070854,0.9053041944646897,0.0,False,0.17218288383636887
50.0,60.0,300C,300.0,4,3.901861517792422,1.717185e-07,0.16999999999999998,,0.8488176969971903,0.7930837782214594,0.0,False,0.15427660029409673
50.0,30.0,300C,300.0,3,1.3426732090705442,4.39083e-05,0.15,,0.2910158619930214,0.26384852347592813,0.0,False,0.052188332003445845
50.0,120.0,as_deposited,,113,0.8775403940210983,2.6524100000000002e-05,0.06,,0.18963530438770296,0.31196553705109586,0.0,False,0.04626051493074118
50.0,30.0,as_deposited,,4,0.6664725396775363,0.000174337,0.135,,0.14363085990740176,0.1322187893212018,0.0,False,0.025932230056345332
75.0,120.0,400C,400.0,1,0.4383723330240477,0.000208951,0.24,,0.09391403625572985,0.1149299129025888,0.0,False,0.019447771004549506
50.0,30.0,400C,400.0,4,0.6065676670712234,0.0003671305,0.12,,0.13057396692629064,0.06112648813909494,0.0,False,0.01840596440479987
75.0,60.0,as_deposited,,35,0.01617351042934759,0.000552894,0.2,30.0,0.0018913909594407549,0.022040137931152892,0.0,True,0.008470604659679814
75.0,30.0,as_deposited,,3,0.17515277209872693,0.00039628600000000003,0.16,,0.03654258234874348,0.05383148297990037,0.0,False,0.008364512995615631
50.0,120.0,400C,400.0,31,0.013807372580037664,0.000568708,0.2,30.0,0.0013756664894125784,0.019348063186731213,0.0,True,0.0073220887111209556
75.0,120.0,300C,300.0,2,0.0772094313690612,0.00038649284999999996,0.435,,0.015194807744095037,0.05622018159041675,0.0,False,0.006438746663570969
