Repository: xinhi6716/SiC

# SiC RRAM Machine Learning Project

## 專案概述

本專案以碳化矽 (SiC) 薄膜電阻式記憶體 (RRAM) 為研究案例，建立一套從實驗 I-V curve 資料到機器學習製程最佳化的端到端分析流程。

核心目標：

- 讀取並清洗濺射製程與 I-V curve 原始資料。
- 萃取材料科學與半導體元件分析所需的電性指標。
- 使用 Gaussian Process Regression (GPR) 建立小樣本 surrogate model。
- 使用 Optuna 進行 constrained Bayesian optimization，尋找製程 Sweet Spot。
- 產生論文級圖表與 Markdown 分析報告。
- 擴展為可支援多材料、可推論、可重訓的 MLOps 系統。

## 核心製程特徵

| Feature | 說明 |
|---|---|
| `RF_Power_W` | 射頻磁控濺鍍功率 |
| `Process_Time_Min` | 濺鍍時間 |
| `RTA_Temperature_C` | 快速熱退火溫度；未退火以 25°C 表示 |
| `Has_RTA` | 是否退火；未退火為 0，有退火為 1 |

## 核心預測目標

| Target | 說明 |
|---|---|
| `Forming_Voltage_V` | Forming 電壓 |
| `Operation_Voltage_V` | 操作電壓 |
| `Leakage_Current_A` | 漏電流 |
| `On_Off_Ratio` | 高低阻態開關比 |
| `Endurance_Cycles` | 連續操作次數 |
| `Conduction_Mechanism` | 傳導機制，例如 Ohmic、Poole-Frenkel、Hopping、Schottky Emission |

## 目前資料夾結構

```text
SiC/
├── DATA/
│   ├── cleaned_sic_sputtering_data.csv
│   ├── part3_optuna_trials.csv
│   ├── part3_optuna_pareto_frontier.csv
│   └── materials/
│       └── SiC/
│           └── master_dataset.csv
├── FIGURES/
│   ├── figure_1_pareto_frontier.png
│   └── figure_2_sweet_spot_parameters.png
├── MODELS/
│   └── SiC/
│       ├── *.joblib
│       ├── manifest.json
│       └── training_metrics.csv
├── REPORTS/
│   ├── ml_architecture_blueprint.md
│   ├── project_workflow_architecture.md
│   └── *_analysis.md
├── scripts/
│   └── sic_ml/
│       ├── data_processor.py
│       ├── gpr_model_trainer.py
│       ├── optuna_optimizer.py
│       ├── thesis_visualizer.py
│       └── material_prediction_system.py
├── main_pipeline.py
└── READ.MD
```

## 目標 MLOps 架構

後續重構目標：

```text
SiC/
├── data/
│   ├── raw/
│   ├── processed/
│   └── results/
├── src/
│   ├── data_processor.py
│   ├── gpr_model_trainer.py
│   ├── optuna_optimizer.py
│   ├── thesis_visualizer.py
│   └── material_prediction_system.py
├── outputs/
│   ├── figures/
│   └── models/
└── main_pipeline.py
```

## 主要工作流

```text
cleaned I-V data
    -> DataProcessor
    -> condition-level dataset
    -> GPRModelTrainer
    -> GPR surrogate models with uncertainty
    -> ConstrainedBayesianOptimizer
    -> Optuna trials and Pareto frontier
    -> ThesisVisualizer
    -> publication-quality figures
```

## 主要模組

| 模組 | 職責 |
|---|---|
| `data_processor.py` | 讀取 cleaned I-V data，建立 `Has_RTA`，萃取 condition-level 電性指標 |
| `gpr_model_trainer.py` | 訓練 GPR，執行 LOOCV，輸出 mean/std/95% CI |
| `optuna_optimizer.py` | 使用 Optuna 執行 constrained multi-objective Bayesian optimization |
| `thesis_visualizer.py` | 產生 Pareto frontier 與 Sweet Spot 參數分佈圖 |
| `material_prediction_system.py` | 多材料註冊、模型推論、新資料 append 與重訓 |
| `main_pipeline.py` | 根目錄單一入口，串接資料前處理、GPR 訓練與 Optuna 最佳化 |

## 快速執行

目前過渡階段可使用根目錄入口：

```powershell
python .\main_pipeline.py --n-trials 100
```

若已完成 MLOps 目錄搬移，建議指定新資料路徑：

```powershell
python .\main_pipeline.py --cleaned-data .\data\processed\cleaned_sic_sputtering_data.csv --n-trials 100
```

產生論文圖表：

```powershell
python .\scripts\sic_ml\thesis_visualizer.py
```

執行多材料預測與重訓示範：

```powershell
python .\scripts\sic_ml\material_prediction_system.py
```

## 最佳化約束

目前 constrained Bayesian optimization 使用：

```text
Objective 1: minimize Leakage_Current_A
Objective 2: maximize Endurance_Cycles

Constraint 1: On_Off_Ratio >= 5
Constraint 2: Operation_Voltage_V <= 3 V
```

## 重要文件

| 文件 | 說明 |
|---|---|
| `REPORTS/ml_architecture_blueprint.md` | ML 架構藍圖 |
| `REPORTS/project_workflow_architecture.md` | 完整工作流、架構與模組引用關係 |
| `REPORTS/ml_model_validation_report.md` | 模型驗證摘要 |
| `REPORTS/ml_optimization_report.md` | 最佳化結果摘要 |

## 下一步

建議下一階段依序進行：

1. 建立標準 MLOps 目錄：`data/`, `src/`, `outputs/`。
2. 將核心模組從 `scripts/sic_ml/` 搬移到 `src/`。
3. 統一路徑設定，移除舊的 `DATA/`, `FIGURES/`, `MODELS/` 硬編碼。
4. 確認 `main_pipeline.py` 可完整執行。
5. 進入 Phase 6：Explainable AI (XAI) for Material Science。

File: REPORTS/ml_optimization_report.md
# SiC RRAM 約束型最佳化報告

## 硬性約束

```text
g1(X) = 5 - OnOff(X) <= 0
g2(X) = OperationVoltage(X) - 3 <= 0
```

## 目標函數

```text
maximize:
0.60 * log1p(Endurance)
+ 0.40 * [-log10(Leakage)]
- 0.05 * predictive_uncertainty
- infeasible_penalty
```

## 候選製程 Grid Ranking

| RF_Power_W | Process_Time_Min | RTA_Temperature_C | Has_RTA | on_off_ratio_mean | operation_voltage_v_mean | endurance_cycles_mean | leakage_current_a_mean | is_feasible | constrained_score |
| --- | --- | --- | --- | --- | --- | --- | --- | --- | --- |
| 75 | 30 | 300 | 1 | 4.015e+04 | 0.18 | 40.95 | 1.967e-08 | True | 5.31 |
| 75 | 60 | 300 | 1 | 1.874e+04 | 0.18 | 40.95 | 5.301e-08 | True | 5.138 |
| 50 | 60 | 300 | 1 | 1.297e+04 | 0.17 | 40.95 | 1.718e-07 | True | 4.933 |
| 50 | 120 | 25 | 0 | 7.542 | 0.06 | 40.95 | 2.653e-05 | True | 4.058 |
| 75 | 30 | 400 | 1 | 32.33 | 0.135 | 49.99 | 7.040e-05 | True | 4.017 |
| 50 | 30 | 300 | 1 | 22.03 | 0.15 | 40.95 | 4.388e-05 | True | 3.971 |
| 75 | 30 | 500 | 1 | 15.04 | 0.1554 | 40.95 | 3.271e-05 | True | 3.882 |
| 50 | 30 | 500 | 1 | 13.65 | 0.152 | 40.95 | 3.271e-05 | True | 3.882 |
| 75 | 120 | 500 | 1 | 12.88 | 0.171 | 40.95 | 3.271e-05 | True | 3.882 |
| 50 | 120 | 500 | 1 | 10.75 | 0.1616 | 40.95 | 3.271e-05 | True | 3.882 |
| 75 | 60 | 500 | 1 | 21.71 | 0.1592 | 40.95 | 3.271e-05 | True | 3.879 |
| 50 | 60 | 500 | 1 | 20.72 | 0.1548 | 40.95 | 3.271e-05 | True | 3.879 |
| 75 | 60 | 25 | 0 | 17.98 | 0.15 | 30 | 4.090e-05 | True | 3.813 |
| 75 | 60 | 400 | 1 | 125.2 | 0.1538 | 40.95 | 6.199e-05 | True | 3.784 |
| 50 | 60 | 400 | 1 | 89.72 | 0.1409 | 40.95 | 1.182e-04 | True | 3.672 |
| 50 | 30 | 400 | 1 | 7.06 | 0.12 | 40.95 | 3.670e-04 | True | 3.602 |
| 50 | 30 | 25 | 0 | 4.645 | 0.135 | 40.95 | 1.743e-04 | False | -31.75 |
| 50 | 120 | 300 | 1 | 3.387 | 0.3989 | 40.95 | 6.207e-05 | False | -157.5 |
| 75 | 120 | 400 | 1 | 2.744 | 0.24 | 40.95 | 2.089e-04 | False | -221.9 |
| 50 | 60 | 25 | 0 | 1.706 | 0.155 | 50.99 | 3.288e-04 | False | -325.6 |
| 50 | 120 | 400 | 1 | 1.51 | 0.2 | 30 | 3.482e-04 | False | -345.6 |
| 75 | 30 | 25 | 0 | 1.497 | 0.16 | 40.95 | 3.961e-04 | False | -346.7 |
| 75 | 120 | 300 | 1 | 1.208 | 0.435 | 40.95 | 3.864e-04 | False | -375.6 |
| 75 | 120 | 25 | 0 | 1.165 | 0.15 | 49.99 | 3.729e-04 | False | -379.8 |

## Optuna Constrained Search Trials

| trial_number | RF_Power_W | Process_Time_Min | RTA_State | on_off_ratio_mean | operation_voltage_v_mean | endurance_cycles_mean | leakage_current_a_mean | is_feasible | value |
| --- | --- | --- | --- | --- | --- | --- | --- | --- | --- |
| 14 | 75 | 30 | RTA_300C | 4.015e+04 | 0.18 | 40.95 | 1.967e-08 | True | 5.31 |
| 15 | 75 | 30 | RTA_300C | 4.015e+04 | 0.18 | 40.95 | 1.967e-08 | True | 5.31 |
| 16 | 75 | 30 | RTA_300C | 4.015e+04 | 0.18 | 40.95 | 1.967e-08 | True | 5.31 |
| 20 | 75 | 30 | RTA_300C | 4.015e+04 | 0.18 | 40.95 | 1.967e-08 | True | 5.31 |
| 21 | 75 | 30 | RTA_300C | 4.015e+04 | 0.18 | 40.95 | 1.967e-08 | True | 5.31 |
| 23 | 75 | 30 | RTA_300C | 4.015e+04 | 0.18 | 40.95 | 1.967e-08 | True | 5.31 |
| 24 | 75 | 30 | RTA_300C | 4.015e+04 | 0.18 | 40.95 | 1.967e-08 | True | 5.31 |
| 26 | 75 | 30 | RTA_300C | 4.015e+04 | 0.18 | 40.95 | 1.967e-08 | True | 5.31 |
| 31 | 75 | 30 | RTA_300C | 4.015e+04 | 0.18 | 40.95 | 1.967e-08 | True | 5.31 |
| 32 | 75 | 30 | RTA_300C | 4.015e+04 | 0.18 | 40.95 | 1.967e-08 | True | 5.31 |
| 33 | 75 | 30 | RTA_300C | 4.015e+04 | 0.18 | 40.95 | 1.967e-08 | True | 5.31 |
| 34 | 75 | 30 | RTA_300C | 4.015e+04 | 0.18 | 40.95 | 1.967e-08 | True | 5.31 |
| 41 | 75 | 30 | RTA_300C | 4.015e+04 | 0.18 | 40.95 | 1.967e-08 | True | 5.31 |
| 42 | 75 | 30 | RTA_300C | 4.015e+04 | 0.18 | 40.95 | 1.967e-08 | True | 5.31 |
| 44 | 75 | 30 | RTA_300C | 4.015e+04 | 0.18 | 40.95 | 1.967e-08 | True | 5.31 |
| 46 | 75 | 30 | RTA_300C | 4.015e+04 | 0.18 | 40.95 | 1.967e-08 | True | 5.31 |
| 47 | 75 | 30 | RTA_300C | 4.015e+04 | 0.18 | 40.95 | 1.967e-08 | True | 5.31 |
| 48 | 75 | 30 | RTA_300C | 4.015e+04 | 0.18 | 40.95 | 1.967e-08 | True | 5.31 |
| 51 | 75 | 30 | RTA_300C | 4.015e+04 | 0.18 | 40.95 | 1.967e-08 | True | 5.31 |
| 52 | 75 | 30 | RTA_300C | 4.015e+04 | 0.18 | 40.95 | 1.967e-08 | True | 5.31 |
| 54 | 75 | 30 | RTA_300C | 4.015e+04 | 0.18 | 40.95 | 1.967e-08 | True | 5.31 |
| 57 | 75 | 30 | RTA_300C | 4.015e+04 | 0.18 | 40.95 | 1.967e-08 | True | 5.31 |
| 61 | 75 | 30 | RTA_300C | 4.015e+04 | 0.18 | 40.95 | 1.967e-08 | True | 5.31 |
| 62 | 75 | 30 | RTA_300C | 4.015e+04 | 0.18 | 40.95 | 1.967e-08 | True | 5.31 |
| 63 | 75 | 30 | RTA_300C | 4.015e+04 | 0.18 | 40.95 | 1.967e-08 | True | 5.31 |
| 66 | 75 | 30 | RTA_300C | 4.015e+04 | 0.18 | 40.95 | 1.967e-08 | True | 5.31 |
| 67 | 75 | 30 | RTA_300C | 4.015e+04 | 0.18 | 40.95 | 1.967e-08 | True | 5.31 |
| 71 | 75 | 30 | RTA_300C | 4.015e+04 | 0.18 | 40.95 | 1.967e-08 | True | 5.31 |
| 72 | 75 | 30 | RTA_300C | 4.015e+04 | 0.18 | 40.95 | 1.967e-08 | True | 5.31 |
| 73 | 75 | 30 | RTA_300C | 4.015e+04 | 0.18 | 40.95 | 1.967e-08 | True | 5.31 |

_顯示前 30 筆，共 80 筆。_

File: REPORTS/on_off_ratio_analysis.md
# On/Off Ratio 分析

資料來源：`RAW_DATA/` machine-readable CSV/XLSX/TXT；論文背景：`M1003101碩論.pdf`。


## 重點結論

- PDF 指出未退火樣品 on/off ratio 約為 1；RTA 後在 1 H 條件下通常有較明顯記憶窗口。
- 本資料集優先用同一低讀取電壓在雙向 sweep 中的重複點計算高/低電流比。
- 趨勢比較建議看 `on_off_log10_median`，因為比值跨多個數量級。

## RF Power × Time × RTA 趨勢

| rf_power_w | process_time_min | rta_condition | curves | on_off_median | on_off_log10_median | leakage_median_a | read_voltage_median_v |
| --- | --- | --- | --- | --- | --- | --- | --- |
| 75 | 30 | 300C | 2 | 4.020e+04 | 4.6 | 1.965e-08 | 0.12 |
| 75 | 60 | 300C | 2 | 1.875e+04 | 4.27 | 5.300e-08 | 0.12 |
| 50 | 60 | 300C | 4 | 1.297e+04 | 3.9 | 1.717e-07 | 0.12 |
| 30 |  | as_deposited | 2 | 816 | 1.85 | 2.547e-05 | 0.1 |
| 50 | 30 | 300C | 3 | 22 | 1.34 | 4.391e-05 | 0.1 |
| 50 | 120 | as_deposited | 113 | 7.54 | 0.878 | 2.652e-05 | 0.1 |
| 50 | 30 | as_deposited | 4 | 4.65 | 0.666 | 1.743e-04 | 0.09 |
| 50 | 30 | 400C | 4 | 7.06 | 0.607 | 3.671e-04 | 0.09 |
| 75 | 120 | 400C | 1 | 2.74 | 0.438 | 2.090e-04 | 0.12 |
| 75 | 30 | as_deposited | 3 | 1.5 | 0.175 | 3.963e-04 | 0.11 |
| 75 | 120 | 300C | 2 | 1.21 | 0.0772 | 3.865e-04 | 0.085 |
| 50 |  | as_deposited | 20 | 1.1 | 0.0419 | 3.778e-05 | 0.12 |
| 75 | 60 | as_deposited | 35 | 1.04 | 0.0162 | 5.529e-04 | 0.1 |
| 75 | 30 | 400C | 52 | 1.04 | 0.016 | 2.210e-05 | 0.12 |
| 50 | 120 | 400C | 31 | 1.03 | 0.0138 | 5.687e-04 | 0.1 |
| 75 | 120 | as_deposited | 55 | 1.02 | 0.00839 | 6.550e-04 | 0.1 |
| 50 | 60 | as_deposited | 79 | 1.02 | 0.0075 | 6.965e-04 | 0.12 |

## 全條件摘要

| rf_power_w | process_time_min | rta_condition | rta_temp_c | measurement_type | curve_count | on_off_median | on_off_log10_median | leakage_median_a | operation_voltage_median_v | forming_voltage_median_v | max_abs_current_median_a |
| --- | --- | --- | --- | --- | --- | --- | --- | --- | --- | --- | --- |
| 50 |  | as_deposited |  | endurance | 20 | 1.1 | 0.0419 | 3.778e-05 | 1.92 |  | 0.00818 |
| 50 | 60 | as_deposited |  | endurance | 71 | 1.02 | 0.0069 | 6.988e-04 | 0.16 |  | 0.01 |
| 50 | 120 | 400C | 400 | endurance | 30 | 1.03 | 0.0129 | 5.706e-04 | 0.2 |  | 0.01 |
| 75 | 30 | 400C | 400 | endurance | 50 | 1.04 | 0.0157 | 2.210e-05 | 0.6 |  | 0.00116 |
| 75 | 60 | as_deposited |  | endurance | 30 | 1.03 | 0.0129 | 5.706e-04 | 0.2 |  | 0.01 |
| 75 | 120 | as_deposited |  | endurance | 50 | 1.01 | 0.0062 | 6.566e-04 | 0.17 |  | 0.01 |
| 30 |  | as_deposited |  | iv | 2 | 816 | 1.85 | 2.547e-05 | 0.055 |  | 0.001 |
| 50 | 30 | as_deposited |  | iv | 4 | 4.65 | 0.666 | 1.743e-04 | 0.135 |  | 0.01 |
| 50 | 30 | 300C | 300 | iv | 3 | 22 | 1.34 | 4.391e-05 | 0.15 |  | 0.01 |
| 50 | 30 | 400C | 400 | iv | 4 | 7.06 | 0.607 | 3.671e-04 | 0.12 |  | 0.01 |
| 50 | 60 | as_deposited |  | iv | 8 | 1.71 | 0.226 | 3.289e-04 | 0.155 |  | 0.01 |
| 50 | 60 | 300C | 300 | iv | 4 | 1.297e+04 | 3.9 | 1.717e-07 | 0.17 |  | 0.01 |
| 50 | 120 | as_deposited |  | iv | 113 | 7.54 | 0.878 | 2.652e-05 | 0.06 |  | 0.001 |
| 50 | 120 | 400C | 400 | iv | 1 | 1.51 | 0.179 | 3.483e-04 | 0.2 |  | 0.01 |
| 75 | 30 | as_deposited |  | iv | 3 | 1.5 | 0.175 | 3.963e-04 | 0.16 |  | 0.01 |
| 75 | 30 | 300C | 300 | iv | 2 | 4.020e+04 | 4.6 | 1.965e-08 | 0.18 |  | 0.01 |
| 75 | 30 | 400C | 400 | iv | 2 | 32.3 | 1.25 | 7.040e-05 | 0.135 |  | 0.01 |
| 75 | 60 | as_deposited |  | iv | 5 | 18 | 1.25 | 4.089e-05 | 0.15 |  | 0.01 |
| 75 | 60 | 300C | 300 | iv | 2 | 1.875e+04 | 4.27 | 5.300e-08 | 0.18 |  | 0.01 |
| 75 | 120 | as_deposited |  | iv | 5 | 1.16 | 0.066 | 3.730e-04 | 0.15 |  | 0.01 |
| 75 | 120 | 300C | 300 | iv | 2 | 1.21 | 0.0772 | 3.865e-04 | 0.435 |  | 0.01 |
| 75 | 120 | 400C | 400 | iv | 1 | 2.74 | 0.438 | 2.090e-04 | 0.24 |  | 0.01 |

## 計算公式

```text
On/Off Ratio = max(|I_read|) / min(|I_read|)
log10(On/Off Ratio) = log10(max(|I_read|)) - log10(min(|I_read|))
```
